Repository: lfernandols2/fisica-solido

File: 07-propriedades-de-materiais-semicondutores.html
Propriedades de Materiais Semicondutores

Departamento de Física · UFC — Física do Estado Sólido Experimental
Propriedades de Materiais Semicondutores
Tópico 7 do edital — Física do Estado Sólido Experimental — em diálogo com Ashcroft e Mermin (caps. 28–30), Yu e Cardona (caps. 1 a 6), Dresselhaus et al. (caps. 5, 7 e 18–20), Hofmann (caps. 6 e 7), Grosso e Pastori-Parravicini (caps. 6 e 8) e Sze e Ng (dispositivos)
Escopo: o semicondutor é o cristal cuja condutividade se desenha por engenharia. Este texto segue a cadeia completa do material: extremos de banda e massas efetivas, dopagem e estatística de portadores, transporte elétrico em baixo e alto campo, óptica da borda e luminescência, centros profundos e superfícies e, por fim, ligas e poços quânticos — cada etapa com os números que fecham a conta. Complementa as notas Estruturas Cristalinas e Redes Recíprocas, Estrutura de Bandas, Fônons em Sólidos, Éxcitons em Sólidos, Acoplamento Elétron-Fônon, Plasmons em Gás de Elétrons, Propriedades Ópticas de Sólidos e Propriedades Dielétricas de Sólidos da mesma série. Esta edição incorpora ainda, direto do Yu e Cardona, as técnicas de crescimento (de Czochralski à MBE e aos pontos quânticos S–K), os métodos de banda com poucos parâmetros (pseudopotencial empírico e k·p/Kohn–Luttinger) e a rede vibrante do semicondutor — dispersão, modelos e potenciais de deformação.
1. Panorama: o que define um semicondutor
Três atributos separam os semicondutores dos metais e dos isolantes. Primeiro, o gap: entre ~0,1 e ~5 eV — pequeno o bastante para a temperatura criar pares elétron-buraco (no Si puro, 300 K mantém só 1,4×1010 cm−3 de portadores contra ~1022 no cobre) e grande o bastante para que, pura, a condutividade seja desprezível. Segundo, a controlabilidade química: do fósforo a 10−6 em massa até concentrações acima de 1020 cm−3, a dopagem permite desenhar a condutividade em vez de apenas medi-la. Terceiro, a herança cristalina: os extremos de banda seguem os eixos Γ–X, as massas se tornam tensores e o espalhamento dos portadores herda os fônons da rede.
Os grandes grupos: IV (Si, Ge, diamante), III–V (GaAs, InP, AlAs, InSb; AlN, GaN na wurtzita), II–VI (CdTe, ZnSe) e o 4H-SiC. O Si domina a indústria pela óxido nativo SiO2; o GaAs e afins dominam a optoeletrônica pelo gap direto; o GaN e o SiC dominam o regime de potência. A sequência aqui constrói uma cadeia: estrutura de bandas → massas → estatística → transporte → resposta ao campo → óptica → defeitos → ligas.
1.1 Do lingote à camada: como se cresce um semicondutor
Os números desta nota nascem num cristal — e as técnicas de crescimento determinam pureza, estado de tensão e a própria possibilidade de confinamento. No método de Czochralski, a semente em contato com o topo da massa fundida é puxada lentamente enquanto gira (2–50 rpm): poucos milímetros por minuto, e os lingotes de Si já ultrapassam 30 cm de diâmetro. A técnica de Dash elimina as dislocações mesmo partindo de uma semente já dislocada. O ambiente sedimenta impurezas de fundo: no Si, carbono (do cadinho de grafite) e oxigênio; para o As e o P voláteis de GaAs e InP, a massa é vedada por uma película fundida de óxido de boro — o LEC (liquid-encapsulated Czochralski), com a assinatura do boro como contaminante. No método de Bridgman, o gradiente térmico translada ao longo do cadinho (horizontal ou vertical), com a semente sempre em contato.

Crescimento: à esquerda, a semente girando é puxada da massa fundida (Czochralski; no LEC, uma película de B₂O₃ veda o ânion volátil); à direita, a MBE no ultra-alto vácuo — as células de Knudsen dirigem feixes moleculares ao substrato, monitorado in situ pela difração RHEED com incidência rasante, cujas oscilações contam as monocamadas ( desenho próprio ).Epitaxia: o dispositivo vive numa camada fina de ~1 μm sobre o lingote — camada perfeita e barata sobre um cristal menos perfeito; homoepitaxia (Si sobre Si) ou heteroepitaxia (GaAs sobre Si). No CVD/MOCVD os reagentes chegam em fase gasosa, dopantes inclusive (PH₃, AsH₃):
\[\mathrm{SiH_{4} \to Si\,(substrato) + 2\,H_{2}\uparrow},\qquad \mathrm{Ga(CH_{3})_{3} + AsH_{3} \to GaAs + 3\,CH_{4}\uparrow} \]epitaxia em fase gasosa (eqs. 1.1 e 1.2 do livro): Si por silano, com o H₂ como subproduto gasoso fácil de remover; GaAs por MOCVD (trimetilgálio + arsina); para o GaN, o fluxo duplo de Nakamura
No MBE, as células de efusão (Knudsen) vaporizam os elementos dentro de um ambiente de ultra-alto vácuo (base em torno de 10⁻¹¹ torr), onde os feixes moleculares viajam metros sem colisão. Ga e Al aderem avidamente ao substrato aquecido; o As volátil só permanece onde reage — a estequiometria se garante com obturadores e o crescimento é monitorado pela RHEED (10–15 keV, incidência rasante): cada período das oscilações do feixe especular corresponde precisamente a uma monocamada de GaAs ou AlAs, e o filme se faz literalmente camada a camada (a técnica por excelência dos poços quânticos). O custo (≥ US$ 500 000) e o throughput lento confinam a MBE ao laboratório; a produção em escala usa MOCVD.
Com desajuste de rede, a epitaxia escolhe entre a camada pseudomorfa (tensa) e a relaxada por dislocações de desajuste: a energia de tensão cresce com o volume do filme, a de dislocação só com a área — logo existe uma espessura crítica de cruzamento. O modo Stranski–Krastanow explora o caso aA > aB: a camada primeiro molha o substrato (wetting layer) e depois se dobra em ilhas — os pontos quânticos autogeridos (self-organized), gratuitos e coesos: InAs (a = 6,06 Å) sobre GaAs (a = 5,64 Å) deposita domos de InAs, e pilhas de 25 camadas de InGaAs desenham redes tridimensionais de QD. O LPE fecha a lista: o Ga fundido serve de solvente do As, o resfriamento sobressatura a solução e nucleia no substrato e um slider com vários solutos cresce epilayers sucessivos de composição e dopagem distintas — barato e rápido (o método clássico dos diodos laser de GaAs), embora com controle inferior ao MBE. A regra do livro: abaixo de ~100 nm, apenas MOCVD ou MBE servem; onde o LPE serve, ele vence por custo. Óxidos semicondutores hoje crescem em fornos de espelho óptico — e a p. 15 do livro traz a tabela periódica dos elementos formadores de semicondutores: a geografia química da classe.
2. Bandas, portadores e transporte
2.1 Extremos de banda e massas efetivas
Em torno de cada extremo, a expansão quadrática da banda vale; o tensor das massas é a matriz inversa das curvaturas. No Si, o mínimo da banda de condução fica em seis vales equivalentes ao longo de Γ–X; no GaAs, o gap é direto em Γ, com L e X a ~0,3 e ~0,5 eV acima:
\[E(\vec{k}) = E_{c} + \frac{\hbar^{2}k_{\parallel}^{2}}{2m_{\ell}} + \frac{\hbar^{2}k_{\perp}^{2}}{2m_{t}},\qquad (m^{-1})_{ij} = \frac{1}{\hbar^{2}}\,\frac{\partial^{2}E}{\partial k_{i}\,\partial k_{j}} \tag{1} \]tensor de massas num extremo; Si: mℓ = 0,92 m0, mt = 0,19 m0; GaAs em Γ: m = 0,067 m0

Extremos de banda: à esquerda o GaAs com gap direto — valência e condução mínimas em Γ, transição vertical; à direita o Si — mínimo da condução em Δ (gv = 6), teto da valência em Γ: o salto indireto exige um fônon para conservar o momento ( desenho próprio ).Para a estatística importa a massa de densidade de estados, média geométrica ponderada pelos vales; para o transporte, a massa ao longo do fluxo. Os valores da eq. (2) alimentam toda a sequência:
\[N_{c} = 2\left(\frac{2\pi m_{dos}^{e}k_{B}T}{h^{2}}\right)^{3/2},\quad m_{dos}^{e} = (g_{v}^{2}\,m_{\ell}\,m_{t}^{2})^{1/3},\quad N_{v} = 2\left(\frac{2\pi m_{dos}^{h}k_{B}T}{h^{2}}\right)^{3/2} \tag{2} \]Si: mdose = 1,08 m0 → Nc = 2,8×1019 cm−3; Nv = 1,04×1019 cm−3 (mdosh = 0,59 m0, já com o split spin-órbita)

Vales do Si no espaço k: seis elipsoides de revolução ao longo de Γ–X; à direita, parábolas centralizadas no mesmo vale cujas curvaturas carregam as massas longitudinal e transversal ( desenho próprio ).2.2 Estatística de portadores: dopagem e neutralidade
Fora da degenerescência (n ≪ Nc), as populações seguem a aproximação de Boltzmann expressa em Nc e Nv; o produto n·p independe de EF e concentra a termodinâmica do gap:
\[n = N_{c}\,e^{-(E_{c}-E_{F})/k_{B}T},\qquad p = N_{v}\,e^{-(E_{F}-E_{v})/k_{B}T} \tag{3} \]regime não-degenerado; em degenerescência restaura-se o Fermi–Dirac (Ashcroft e Mermin, cap. 29)
\[n_{i}^{2} = n\,p = N_{c}N_{v}\,\exp\left(-\frac{E_{g}}{k_{B}T}\right) \tag{4} \]a 300 K: ni(Si) ≈ 1,4×1010 cm−3 e ni(GaAs) ≈ 2×106 — 0,3 eV de gap pagam 4 ordens de magnitude
A dopagem substitui sítios: dopantes doadores (P, As, Sb no Si) emprestam elétrons; aceptores (B, Al, Ga) emprestam buracos. As populações fecham pela neutralidade de carga, e EF se ajusta:
\[n + N_{A}^{-} = p + N_{D}^{+} \tag{5} \]com ionização completa dos rasos: n ≈ ND − NA (tipo n) ou p ≈ NA − ND (tipo p)

Esquerda: ni(T) na escala Arrhenius para Si e GaAs — a inclinação escala como Eg/2kB e separa 4 ordens de magnitude entre os materiais. Direita: os regimes de n(T) numa amostra n — congelamento (freeze-out), patamar extrínseco e início do regime intrínseco ( desenho próprio ).Nem sempre todos os dopantes ionizam: em baixa temperatura (freeze-out) os elétrons permanecem nos doadores. A teoria que quantifica é a escala hidrogênica — elétrons de doador orbitando um núcleo positivo com massa m* num meio de εr:
\[E_{D} = E_{c} - \frac{m^{*}/m_{0}}{\varepsilon_{r}^{2}}\,R_{y},\qquad a_{B}^{*} = \frac{\varepsilon_{r}\,m_{0}}{m^{*}}\,a_{B} \tag{6} \]Ry = 13,6 eV. P em Si: est. ≈ 25 meV → obs. ≈ 45 meV (correção de célula central); aB* ≈ 2,5 nm — a série ν = 1, 2, 3 aparece em IR

Níveis rasos: doador e receptor a ± 45 meV na borda (escala fora de proporção); ionização de elétron, do buraco e compensação; à direita, a escada hidrogênica em ν−2 comprimida junto de Ec ( desenho próprio ).A degenerescência de spin (g ≈ 2) dobra a fração ionizada quando EF alcança ED — o congelamento é a demora dessa ionização; a inclinação do freeze-out sai:
\[n \approx \sqrt{\frac{N_{c}\,N_{D}}{2g}}\;\exp\left(-\frac{E_{c}-E_{D}}{2k_{B}T}\right) \tag{7} \]no freeze-out a inclinação Arrhenius é (Ec−ED)/2kBT — metade da inclinação do regime intrínseco (Fig. 3, dir.)
Acima da dopagem crítica, os orbitais dos dopantes se sobrepõem e a amostra vira metal degenerado — a resistência deixa de crescer com T e o freeze-out desaparece (transição metal-isolante de Mott, que dispara quando nc ≈ 0,25 aB*−3 — para Si(P), aB* ≈ 2,5 nm ⇒ nc ≈ 1,6×1019 cm−3):
No outro extremo, a compensação (ND ≈ NA) deixa EF vagando pelo meio do gap: resistividade altíssima e sensibilidade a qualquer centro — é o regime dos detectores de radiação.
2.3 Transporte: mobilidade, Hall e van der Pauw
Elétron e buraco somam drift e difusão (Hofmann, cap. 6) — j = q(μnn + μpp)ℰ + qDn∇n + qDp∇p; em equilíbrio, os dois fluxos se ajustam na relação de Einstein:
\[\frac{D}{\mu} = \frac{k_{B}T}{q} \tag{8} \]relação de Einstein, para portadores em equilíbrio; governa a difusão nas junções
\[\sigma = q\,(\mu_{n} n + \mu_{p} p) \tag{9} \]condutividade: contagem (n, p) × qualidade (μ); Si intrínseco (300 K): σ ≈ 4,3×10−6 S/cm
A mobilidade soma inversos de espalhamento (Matthiessen: fônons, impurezas ionizadas, defeitos), com μph ∝ T−3/2 (acústicos) e μii ∝ T3/2/Ni (Coulomb) se cruzando — o resultado é o máximo de μ(T):

Esquerda: μ(T) do Si n (N ≈ 1014 cm−3) — os braços de fônons e de impurezas se cruzam perto de 200–300 K e a curva de Matthiessen tem máximo. Direita: μe(Si, 300 K) × ND: de 1,55×103 (1013) a ~102 (1019) cm²/V·s ( desenho próprio ).A medição prática devolve três números — tipo, concentração e mobilidade — a partir do efeito Hall (a dois portadores, o saldo de μ² decide):
\[R_{H} = \frac{p\,\mu_{p}^{2} - n\,\mu_{n}^{2}}{q\,(n\mu_{n} + p\mu_{p})^{2}} \tag{10} \]portador único: RH = −1/(ne) (elétrons) ou +1/(pe); μH = |RH|·σ; a ρ entra pelo método de van der Pauw (forma arbitrária, contatos nas bordas, correção f ≤ 1)

Esquerda: barra de Hall com I +x e B entrando na página: os elétrons (tipo n) são desviados para cima — o topo fica negativo, VH(−): o sinal de RH identifica o tipo. Direita: van der Pauw de 4 contatos: medida de R12,34 e R23,41 com troca de papéis ( desenho próprio ).2.4 Campo forte: saturação da velocidade e efeito Gunn
O regime linear vale enquanto ℰ ≪ kBT/(qℓm). Acima de ~2 kV/cm, a velocidade deixa de crescer: emissão de fônons prende o teto (Si) e, no GaAs, a transferência de vale produz resistência diferencial negativa (NDR):
\[v_{d} \to v_{sat} \approx 10^{5}\ \text{m/s}\ \text{(Si)},\qquad \frac{dv_{d}}{d\mathcal{E}} GaAs: pico de 2,2×105 m/s em ℰ ≈ 3,3 kV/cm; elétrons transferem de Γ (m = 0,067 m0) para L/X (m > 0,3 m0) — oscilador Gunn de micro-ondas

Esquerda: vd(ℰ) — o Si sobe e satura; o GaAs sobe rápido, marca pico e cai (NDR), motor do oscilador Gunn. Direita: no esquema Γ–L, a transferência de vale troca massa pequena por grande — o elétron continua veloz na energia, mas cai na velocidade de grupo ( desenho próprio ).2.5 Resposta óptica: gap térmico, borda e luminescência
O gap varia com T por expansão de rede e interação elétron-fônon — parametrização empírica de Varshni:
\[E_{g}(T) = E_{g}(0) - \frac{\alpha T^{2}}{T + \beta} \tag{12} \]Si: Eg(0) = 1,170 eV; α = 4,73×10−4 eV/K; β = 636 K. GaAs: 1,519 eV; α = 5,405×10−4; β = 204 K → 1,12 e 1,42 eV a 300 K
O conjunto de parábolas direto desenha a borda de absorção em (ℏω − Eg)1/2; no indireto, é o fônon que carrega a conservação do momento e a lei sobe como quadrática, com limiares modulados por ±ℏΩ:
\[\alpha(\omega) = A\,\sqrt{\hbar\omega - E_{g}} \tag{13} \]gap direto (GaAs): α atinge 104 cm−1 em menos de 0,1 eV — transições verticais
\[\alpha(\omega) = A'\,(\hbar\omega - E_{g} \mp \hbar\Omega)^{2} \tag{14} \]gap indireto (Si): limiares em ~1,06 e ~1,18 eV (emissão e absorção de fônon TO); α leva até 0,5 eV acima da borda para chegar a 103 cm−1

Absorção na borda, escala log: o GaAs sobe verticalmente (borda íngreme) e o Si sobe em degraus modulados por fônons — diferença de ~103 na inclinação marca os dois regimes; excitons e cauda de Urbach suavizam as quinas ( desenho próprio ).Perto da borda, o exciton pinta linhas com EX,n = Eg − Ry*/n² — a mesma escala hidrogênica do doador, Ry* = (μ/m₀)·Ry/εr² ≈ 4,1 meV no GaAs (n = 1; a nota Excitons em Sólidos abre o tema); e a agitação térmica junto aos defeitos alarga tudo numa cauda de Urbach, α ∝ eℏω/EU com EU ~ 10–15 meV a 300 K — a borda deixa de ser uma quina.
Na emissão, a saída mais elegante para o gap indireto é o par doador-receptor (D–A) — a luz sai em hν = Eg − ED − EA − e²/(4πεr); no Si (4 K, pares P–B), a linha sem fônon (ZP) cai a 1,0995 eV e a réplica TO a 1,0416 eV — Δ = ℏΩTO = 58 meV (Fig. 9).

PL a 4 K: no GaAs, linhas finas do exciton ligado (BE) e do exciton livre (FE) sobre contínuo; no Si, par P–B com linha sem fônon e réplica 58 meV abaixo — o fônon assinando o gap indireto ( desenho próprio ).O rendimento de emissão compara as vidas do exciton: radiação x não-radiativa (fônons, centros profundos):
\[\eta_{q} = \frac{\tau_{rad}^{-1}}{\tau_{rad}^{-1} + \tau_{nr}^{-1}} \tag{15} \]diretos (GaAs): η ~ 10−2–10−1; Si: η ~ 10−6–10−4 — só gap direto dá LED eficiente
O comprimento de difusão define a escala da junção: é a distância que o portador minoritário cruza antes de desaparecer:
\[L = \sqrt{D\,\tau} \tag{16} \]Si: Ln de ~10 a ~102 μm; GaAs: ~1–5 μm — a junção se desenha nessa régua
2.6 Centros profundos, superfícies e interfaces
No meio do gap, os centros profundos (Au e Cr em Si/GaAs, EL2/DX nas ligas) dominam o ciclo de captura e emissão; a taxa térmica ep = σpvthNv·e−ET/kBT (vth = √(8kBT/πm*)) entrega ET e σ — o que o DLTS mede: fixada a janela de taxas ln(t₂/t₁)/(t₂−t₁), o pico do transiente C(t), varrendo T, assinala o centro. Para o perfil de dopagem, o C–V devolve:
\[N(W) = \frac{2}{q\,\varepsilon\,A^{2}}\;\left(\frac{d(C^{-2})}{dV}\right)^{-1} \tag{17} \]perfil de dopagem por C–V: W = εA/C é a extensão de depleção do Schottky

Centro DX: raso na configuração estendida, profundo no colapso — a barreira ΔEDX separa a captura térmica da fotoionização (hv): PPC, condutividade persistente de peças AlGaAs/GaN ( desenho próprio ).Superfícies e interfaces pesam: em GaAs, níveis de interface pinam EF no meio do gap (0,7–0,9 eV sobre Ev), produzindo Schottkys nativos; no Si, a óxido térmico SiO2 tem a menor densidade de estados de interface entre todas — é isso que abre o MOSFET; nas ligas AlGaAs os centros DX guardam portadores (PPC) e, em AlGaN/GaN, é a carga de polarização da barreira que organiza o canal 2D do HEMT.
2.7 Ligas, poços quânticos e Hall quantizado
Misturar materiais isovalentes interpola gap, massas e rede, com o bowing como correção:
\[E_{g}(x) = x\,E_{g}(1) + (1-x)\,E_{g}(0) - b\,x(1-x) \tag{18} \]lei de Vegard estendida; AlxGa1−xAs: b pequena e cruzamento direto→indireto a x ≈ 0,5 (300 K) — Fig. 11

Ligas e desajuste de rede: à esquerda o gap de AlxGa1−xAs com o cruzamento direto→indireto; à direita o mapa gap × rede: apenas pares com Δa < 0,15 % (GaAs/AlAs) produzem interfaces sem dislocações ( desenho próprio ).Com sobreposição vertical de materiais, o poço quântico confina os portadores e quantiza as energias:
\[\Delta E_{n} = \frac{\pi^{2}\hbar^{2}n^{2}}{2\,m_{z}^{*}\,L^{2}},\qquad n = 1, 2, \ldots \tag{19} \]GaAs (L = 10 nm): ΔE1 ≈ 56 meV — base dos lasers de poço quântico
\[R_{xy} = \frac{h}{\nu\,e^{2}},\qquad R_{xx} \to 0 \tag{20} \]efeito Hall quantizado: R medidas em quanta de h/e² — metrologia de resistência em 2D de alta mobilidade
2.8 De onde vêm os números: pseudopotencial e k·p
As massas e os gaps do §2.1 não caem do céu: dois métodos com poucos parâmetros os produzem. No pseudopotencial empírico (EPM), os elétrons de valência são quase livres: só os componentes de Fourier Vg do potencial "suavizado" importam — na estrutura diamante bastam três (Vs3, Vs8, Vs11); na blenda de zinco, seis, com a componente antissimétrica Vag — nula no diamante — crescendo com a ionicidade. O maior é sempre Vs3, e negativo; é a componente antissimétrica que abre o gap ao longo da sequência Ge → GaAs → ZnSe. Os valores, em Rydbergs (13,6 eV), da Tabela 2.21:
Material	Vs3	Vs8	Vs11	Va3	Va4	Va11	
Si	−0,211	0,04	0,08	0	0	0	
Ge	−0,269	0,038	0,035	0	0	0	
GaAs	−0,252	0	0,08	0,068	0,066	0,012	
GaP	−0,249	0,017	0,083	0,081	0,055	0,003	
InAs	−0,270	0,02	0,041	0,078	0,038	0,036	
ZnSe	−0,230	0,01	0,06	0,18	0,12	0,03	
CdTe	−0,245	−0,015	0,073	0,089	0,084	0,006	

Ajustados por espectros ópticos e fotoemissão, os form factors são transferíveis: os de Ga determinados no GaAs servem ao GaSb e ao GaP. O rival ab initio (DFT/LDA — o Nobel de Química de Kohn) erra o gap fundamental para baixo em ~1 eV e faria do Ge um semimetal; o conserto vem da teoria de quasipartículas (GW). O método k·p inverte a lógica: extrapola as bandas do centro da zona a partir dos gaps e dos elementos de matriz do momento medidos na óptica — para uma banda não degenerada:
\[\frac{1}{m^{*}} = \frac{1}{m_{0}} + \frac{2}{m_{0}^{2}\,k^{2}}\sum_{n^{\prime}\neq n}\frac{\left|\left\langle u_{n0}\,\,\left|\,\vec{k}\cdot\vec{p}\,\right|\,\,u_{n^{\prime}0}\right\rangle\right|^{2}}{E_{n0}-E_{n^{\prime}0}} \tag{21} \]a massa sai dos gaps E0 e dos |⟨u|k·p|u′⟩| — no GaAs, o gap direto de 1,42 eV e o elemento P devolvem m* = 0,067 m0: a eq. (1) vira uma conta
Para a valência (p com spin, J = 3/2 ⊕ 1/2), a redução de Löwdin da matriz 6×6 de Luttinger entrega dispersões warped — E± = Ak² ± √[B²k⁴ + C²(kx²ky² + ky²kz² + kz²kx²)], buraco pesado (−) e leve (+); o warping vive no |C|², alimentado pelo elemento Q (sem Q, a massa do HH sai com o sinal errado) — e resume-se em três parâmetros:
\[\left(\frac{\hbar^{2}}{2m_{0}}\right)\gamma_{1} = -A,\qquad \left(\frac{\hbar^{2}}{2m_{0}}\right)\gamma_{2} = -\frac{B}{2},\qquad \left(\frac{\hbar^{2}}{2m_{0}}\right)\gamma_{3} = \sqrt{\frac{B^{2}}{4}+\frac{C^{2}}{12}} \tag{22} \]parâmetros de Kohn–Luttinger (warping ∝ γ3 − γ2); desprezando o warping, mlh ≈ 3mc*/2 e mso ≈ 3mc* — a regra prática da valência direta
Os números (Tabela 2.24; massas médias experimentais):
Material	Δ0 (eV)	A	B	|C|²	γ1	γ2	γ3	mhh	mlh	mso	
Si	0,044	−4,28	−0,68	24	4,28	0,34	1,45	0,54	0,15	0,23	
Ge	0,295	−13,38	−8,5	173	13,38	4,25	5,69	0,34	0,043	0,095	
GaAs	0,341	−6,9	−4,4	43	6,9	2,2	2,90	0,53	0,08	0,15	

O acoplamento spin-órbita separa o Γ7 por Δ0: desprezível no Si (0,044 eV) e nos compostos leves; da ordem do próprio gap nos pesados — 0,75 eV (GaSb), 0,81 eV (InSb), 0,92 eV (CdTe) — e 0,43 eV no ZnSe; caso raro, o CuCl com Δ0 < 0: os elétrons d invertem a ordem Γ8/Γ7. E a regra do k·p confere no GaAs: mlh ≈ 3 × 0,067/2 ≈ 0,10, contra 0,08–0,09 medido.
3. A rede vibrante: dispersão, modelos e espalhamento
Dois átomos por célula ⇒ seis ramos: três acústicos (LA — compressão; TA — cisalhamento, o som) e três ópticos. Duas assinaturas marcam a classe: as TA achatam na borda da zona, bem abaixo das LA — herança da ligação covalente rígida; e nos cristais polares o LO ultrapassa o TO perto de Γ. A analogia do livro: nos planos de íons, o modo transversal desliza como as placas de um capacitor — a energia não muda; o longitudinal separa as placas (até o limite do cristal real, com as cargas compensadas por fora), e o campo EL que surge traz força restauradora de Coulomb. Em Si (covalência pura, sem carga) o capacitor não existe: TO = LO em Γ.

À esquerda, a analogia do capacitor: no modo transversal os planos de íons deslizam sem criar campo; no longitudinal o afastamento gera E₁, que devolve força restauradora — e é esse campo que fará os elétrons espalharem pelo modo Fröhlich. À direita, o desenho: TA em platô na borda (covalência) e LO sobre TO perto de Γ nos polares ( desenho próprio ).A consequência dielétrica fecha a conta na relação de Lyddane–Sachs–Teller:
\[\frac{\varepsilon(0)}{\varepsilon(\infty)} = \left(\frac{\omega_{L}}{\omega_{T}}\right)^{2} \tag{23} \]eq. 6.111 do livro: o GaAs (291,5/268,2 cm⁻¹) dá ε(0)/ε(∞) ≈ 1,18 — com ε(∞) ≈ 10,9, ε(0) ≈ 12,9; em Si, ε(0) = ε(∞)
Fônons em Γ (Tabela 6.5 do livro, ajuste de espectros de reflexão):
Material	T (K)	ωT (cm⁻¹)	ωL (cm⁻¹)	
GaAs	296	268,2	291,5	
InP	300	307,2	347,5	
GaP	300	366,3	401,9	
InSb	300	179,1	190,4	
GaN	300	555	740	
CdTe	1,2	145	170	
ZnSe	80	211	257	
Si	—	≈ 520 (TO = LO)	

A carga efetiva dinâmica mede a polaridade: a carga de Born e* vale zero no Si (covalência pura) e cresce com a ionicidade — GaP 2,0, GaAs 2,2, CdTe 2,35, InSb 2,5, GaN 2,7, em unidades de e (Tabela 6.7). Harrison a amarra à polaridade αP, e a razão dos form factors Pi = Va3/Vs3 a reproduz por via pseudopotencial (e*PS ≈ Z − 4 + 8Pi/(1 + Pi²)). O mesmo espírito modela a carga de ligação de Phillips–Martin: uma carga Zb assentada no meio da ligação vale Zb ≈ 2e/εr — no diamante (ε = 5,7), ~0,35e, contra o ~0,4e do pico (222), proibido pela regra de Bragg e medido por raios-X (eq. 3.11 do livro).
De BvK a Weber — a escada dos modelos: as duas molas de Born–von Kármán deixam a rede do Si instável sob cisalhamento e erram as TA da borda (Herman só casa com Ge usando 15 constantes até o 5º vizinho); o shell de Cochran separa núcleo rígido e casca de valência deslizável, com dipolos induzidos carregando a interação de longo alcance — o Si cabe em 11 parâmetros, mas sem significado físico (a crítica de Phillips); o campo de força de valência de Keating resume tudo em α (estiramento) e β (flexão) — ótimo para o elástico, fraco nas TA de borda; a carga de ligação de Martin devolve as dispersões e as constantes elásticas do Si sem nenhum parâmetro ajustável; e o ABCM adiabático de Weber deixa a carga seguir os íons (4 parâmetros: β″₂₂ion-ion; β″₂₂ion-bc; Z²/ε; β) e acerta Si, α-Sn e diamante — este último reclamando um 5º parâmetro ad hoc, pois as TA de borda são altas e o máximo óptico muda para [100].
Elétrons sentem a rede pelo teorema do potencial de deformação: a tensão εij desloca as bandas. A dilatação (LA) entra pelo volume, governada pelo potencial de volume a — o que a óptica sob pressão hidrostática mede; o cisalhamento (TA) desdobra o J = 3/2 da valência, governado por b e d (Pikus–Bir):
\[\Delta E_{[100]} = 2\,b\,(S_{11}-S_{12})\,X,\qquad \Delta E_{[111]} = \frac{1}{\sqrt{3}}\,d\,S_{44}\,X \tag{24} \]eq. 3.24 do livro: o desdobramento do J = 3/2 sob tensão uniaxial X — Sij: complacências; em GaAs, b ≈ −2,0 e d ≈ −5,4 eV (Tabela 3.1) — o desenho dos ramos HH/LH sob tensão
Do lado polar, o LO acopla pelo campo Fröhlich de longo alcance (∝ 1/q) — é ele que cobra a mobilidade em alta temperatura. Na borda da zona não há campo de longo alcance: o espalhamento intervalley é de curto alcance, com potenciais D da ordem de 1–5 eV/Å (Tabela 3.5), e governa a absorção do gap indireto, o relaxamento de elétrons quentes e o efeito Gunn (eq. 11). Regras de seleção: em GaAs, o canal Γ1c → L1c admite LA e LO (ambas L1) e proíbe TA (L3) — a roleta que seleciona fônons nos espectros.
4. Materiais e técnicas em tabela
4.1 Magnitudes dos principais semicondutores (300 K)
Material	Eg	caráter	μe (cm²/V·s)	ni (cm−3)	observações	
Si	1,12 eV	indireto	1,4×103	1,4×1010	SiO2 nativa; base da ULSI	
Ge	0,66 eV	indireto	3,9×103	2,4×1013	fotossensível no IR	
GaAs	1,42 eV	direto	8,5×103	~2×106	optoeletrônica, HEMT, fotônica	
InP	1,35 eV	direto	~5×103	~107	laser de 1,3–1,55 μm	
InSb	0,17 eV	direto	~8×104	~1016	IR de 3–5 μm; μ máximo	
GaN (wz)	3,4 eV	direto	~103	~10−30	LED azul/verde; RF/potência	
4H-SiC	3,26 eV	indireto	~9×102	~10−9	potência, radiação, alta T	
CdTe	1,5 eV	direto	~103	—	detectores γ; pares com S	
diamante	5,47 eV	indireto	~2×103 (p)	—	exciton ~80 meV; dopagem B (p)	

4.2 Técnicas de caracterização
Técnica	o que mede	sensível a	faixa típica	
Hall + van der Pauw	tipo, n/p, μ, σ	dopagem total	1013–1019 cm−3	
C–V (Schottky)	perfil N(W)	rasos, interface	1015–1017 cm−3	
DLTS	ET, seções de captura	centros fundos (EL2, DX)	1010–1016 cm−3	
Absorção + ciclotrôn	Eg(T), fônons, m*	borda, anisotropia	meV	
PL a 4 K	BE, D–A, FE; Ry*	impurezas leves	~1 meV	
DRX/RHEED/TEM	rede, desajuste, dislocações	desloc. e deformações	Å	
Fotoemissão/KPFM	função trabalho, pinning de EF	superfície/interfaces	0,1 eV	

4.3 O que os materiais ilustram
O Si mostra o preço e o prêmio da qualidade: gap indireto frustra o LED, mas óxido MOS, custo e pastilha grande compensam — a indústria se ancora na prática. O GaAs mostra o ganho do direto: emissores eficientes, mobilidade alta e heteropares quase livres de tensão (GaAs/AlAs: Δa < 0,15 %). O GaN ilustra o valor do extremo: campo de ruptura alto e gap largo — LEDs de banda azul e potência RF —, pagando com centros DX e condutividade persistente (PPC).
5. Conclusão
A cadeia fechou: a estrutura de bandas entrega as massas (1–2); massas e gap escalam a estatística (3–5); a escala hidrogênica dá os rasos e seu congelamento (6–7); a estatística alimenta σ, μ e Hall (8–10); o campo forte cobra a NDR (11); a óptica devolve Eg, fônons e excitons (12–16); os centros profundos fecham o ciclo de portadores (17); ligas e poços controlam o desenho (18–19); e o Hall quântico marca o ponto onde tudo se torna universal (20). O capítulo do Yu e Cardona completa os elos materiais: o crescimento explica por que os números existem (§ 1.1); pseudopotencial e k·p explicam de onde vêm as massas e o Δ₀ (21–22); e a rede vibrante — LST, carga de ligação e potenciais de deformação (23–24) — é a ponte que devolve transporte e óptica à microscopia da rede. O semicondutor é o sólido cuja condutividade se desenha por engenharia — e esta nota é a tradução dessa frase em números.
Notas de verificação: os números da nota foram cruzados com as referências da bibliografia.
ni(Si, 300 K): a eq. (4) dá √(NcNv)·exp(−Eg/2kBT) ≈ 1,0×1010 cm−3; o adotado 1,4×1010 inclui a correção de Eg(T) — variação usual entre 9,6×109 e 1,45×1010.
freeze-out (eq. 7): inclinação com fator 1/2, conferida em Ashcroft e Mermin (cap. 29) e Sze e Ng (cap. 2).
Convenção Hall: B = −ẑ, I = +x̂ leva e− para cima → topo VH(−); RH = Ey/jxB < 0 para tipo n (Sze e Ng, cap. 1).
Mott: nc ≈ 0,25·aB*−3 — o coeficiente situa-se entre 0,2 e 0,3 conforme o critério de sobreposição adotado.
Pares P–B no Si: ZP a 1,0995 eV e réplica TO a 58 meV (ℏΩTO = 57,9 meV) — espectros clássicos de 4 K.
AlGaAs: cruzamento Γ–X em x ≈ 0,45–0,52 conforme a parametrização do gap (300 K); no desenho, a interpolação linear dá 0,52.
Fônons Γ (Tabela 6.5): GaAs 268,2/291,5 cm⁻¹ (296 K), InP 307,2/347,5, GaP 366,3/401,9, InSb 179,1/190,4, GaN 555/740 (300 K), CdTe 145/170 (1,2 K), ZnSe 211/257 (80 K); Si: TO = LO ≈ 520 cm⁻¹ em Γ (covalência pura).
LST (eq. 6.111): ε(0)/ε(∞) = (ωL/ωT)² — para GaAs: (291,5/268,2)² ≈ 1,18 ⇒ com ε(∞) ≈ 10,9, ε(0) ≈ 12,9 (constantes de tabelas padrão).
Cargas de Born (Tabela 6.7, em e): Si 0; GaP 2,0; GaAs 2,2; CdTe 2,35; InSb 2,5; GaN 2,7; e*PS ≈ Z − 4 + 8Pi/(1 + Pi²) com Pi = Va3/Vs3.
Pseudopotencial (Tabela 2.21, Ry = 13,6 eV): Vs3 — Si −0,211, Ge −0,269, GaAs −0,252, ZnSe −0,230; sinal de Va referido à convenção cátion = átomo a, ânion = átomo b.
Valência (Tabela 2.24, médias exp): Δ₀ — Si 0,044, Ge 0,295, GaAs 0,341, InP 0,11, GaSb 0,75, InAs 0,38, InSb 0,81, CdTe 0,92 eV; mhh/mlh/mso — Si 0,54/0,15/0,23; Ge 0,34/0,043/0,095; GaAs 0,53/0,08/0,15; γ de (22): Si 4,28/0,34/1,45; Ge 13,38/4,25/5,69; GaAs 6,9/2,2/2,90.
Crescimento: lingotes de Si > 30 cm; Czochralski a 2–50 rpm (Fig. 1.1); RHEED a 10–15 keV, 1 período de oscilação = 1 monocamada (Fig. 1.5); MBE ≥ US$ 500 000; epilayers < ~100 nm pedem MOCVD/MBE.
QDs S–K: aInAs = 6,06 Å sobre aGaAs = 5,64 Å (desajuste ~7 %); pilha de 25 camadas de InGaAs (Figs. 1.6–1.7).
Intervalley (Tabela 3.5, em eV/Å): valores entre 0 e 4,9 no zinc-blende; em GaAs, Γ1c → L1c: LA e LO permitidas (L1), TA proibida (L3).
Bibliografia
N. W. Ashcroft, N. D. Mermin, Solid State Physics, Saunders (1976), caps. 28–30.
P. Y. Yu, M. Cardona, Fundamentals of Semiconductors, 4ª ed., Springer (2010), caps. 1–6.
M. S. Dresselhaus, G. Dresselhaus, S. B. Cronin, A. G. Souza Filho, Solid State Properties: From Bulk to Nano, Springer (2018), caps. 5, 7 e 18–20.
G. Grosso, G. Pastori Parravicini, Solid State Physics, 2ª ed., Academic Press (2013), caps. 6 e 8.
P. Hofmann, Solid State Physics: An Introduction, 2ª ed., Wiley-VCH (2015), caps. 6 e 7.
S. M. Sze, K. K. Ng, Physics of Semiconductor Devices, 3ª ed., Wiley (2007) [complementar: DLTS, MOS, heteroestruturas].
Propriedades de materiais semicondutores · tópico 7 do edital13 esquemas · 24 equações numeradas
